Repository: barnobarno666/chemE-RL-papers

File: Nanomaterials/Nanoparticles/Silver nanomaterils antibacterial  .csv (part 4 of 5)
Process,Steps,External_energy,Temp_Celcius,Stirring,Synthesis_Duration_h,Scale_synthesis_ml,Precurcor_conc_mM,NEW_Capping agent,NEW_capping agent_Class,NEW_reducing agent,NEW_reducing agent_class,Capping agent concentration_mg/mL,Reducing agent quantity mL,Order of reagent_CODE,treatment,UVVIs PEAKS nm,shape,core size (nm),Method of determination_size,exposure dose concentration mg/mL,Exposure duration  (h),bacterial  Culture medium,bacterial  Species,Bacteria reduction mm
phytosynthesis,multi,Heating,60,Stirring,0.17,110,1,plant,organic,plant,organic,40,10,AB,no,445,spherical,45,SEM,0.00982,24,LuriaBertani,Klebsiella,13
phytosynthesis,multi,Heating,60,Stirring,0.17,110,1,plant,organic,plant,organic,40,10,AB,no,445,spherical,45,SEM,0.00982,24,LuriaBertani,Pseudomonas,12
phytosynthesis,single,Heating,85,Magnetic,2,50,1,plant,organic,plant,organic,?,25,AB,no,372,spherical,13.6,TEM,0.054,48,MuellerHinton,Staphylococcus,15
phytosynthesis,single,Heating,85,Magnetic,2,50,1,plant,organic,plant,organic,?,25,AB,no,372,spherical,13.6,TEM,0.054,48,MuellerHinton,Staphylococcus,12
phytosynthesis,single,Heating,85,Magnetic,2,50,1,plant,organic,plant,organic,?,25,AB,no,372,spherical,13.6,TEM,0.054,48,MuellerHinton,Escherichia coli,12
phytosynthesis,single,Heating,85,Magnetic,2,50,1,plant,organic,plant,organic,?,25,AB,no,372,spherical,13.6,TEM,0.054,48,MuellerHinton,Proteus,11
phytosynthesis,single,No,25,Stirring,72,510,1,plant,organic,plant,organic,100,500,BA,no,450,spherical,10.27,SEM,0.02,24,CorkBorer,Escherichia coli,8
phytosynthesis,single,No,25,Stirring,72,510,1,plant,organic,plant,organic,100,500,BA,no,450,spherical,10.27,SEM,0.04,24,CorkBorer,Escherichia coli,10
phytosynthesis,single,No,25,Stirring,72,510,1,plant,organic,plant,organic,100,500,BA,no,450,spherical,10.27,SEM,0.06,24,CorkBorer,Escherichia coli,12
phytosynthesis,single,No,25,Stirring,72,510,1,plant,organic,plant,organic,100,500,BA,no,450,spherical,10.27,SEM,0.02,24,CorkBorer,Staphylococcus,6
phytosynthesis,single,No,25,Stirring,72,510,1,plant,organic,plant,organic,100,500,BA,no,450,spherical,10.27,SEM,0.04,24,CorkBorer,Staphylococcus,9
phytosynthesis,single,No,25,Stirring,72,510,1,plant,organic,plant,organic,100,500,BA,no,450,spherical,10.27,SEM,0.06,24,CorkBorer,Staphylococcus,11
phytosynthesis,single,No,25,Stirring,72,510,1,plant,organic,plant,organic,100,500,BA,no,450,spherical,10.27,SEM,0.02,24,CorkBorer,Pseudomonas,4
phytosynthesis,single,No,25,Stirring,72,510,1,plant,organic,plant,organic,100,500,BA,no,450,spherical,10.27,SEM,0.04,24,CorkBorer,Pseudomonas,6
phytosynthesis,single,No,25,Stirring,72,510,1,plant,organic,plant,organic,100,500,BA,no,450,spherical,10.27,SEM,0.06,24,CorkBorer,Pseudomonas,9
phytosynthesis,single,No,25,Stirring,72,510,1,plant,organic,plant,organic,100,500,BA,no,450,spherical,10.27,SEM,0.02,24,CorkBorer,Klebsiella,9
phytosynthesis,single,No,25,Stirring,72,510,1,plant,organic,plant,organic,100,500,BA,no,450,spherical,10.27,SEM,0.04,24,CorkBorer,Klebsiella,10
phytosynthesis,single,No,25,Stirring,72,510,1,plant,organic,plant,organic,100,500,BA,no,450,spherical,10.27,SEM,0.06,24,CorkBorer,Klebsiella,12
phytosynthesis,single,No,25,Stirring,72,510,1,plant,organic,plant,organic,100,500,BA,no,450,spherical,10.27,SEM,0.02,24,CorkBorer,Klebsiella,10
phytosynthesis,single,No,25,Stirring,72,510,1,plant,organic,plant,organic,100,500,BA,no,450,spherical,10.27,SEM,0.04,24,CorkBorer,Klebsiella,11
phytosynthesis,single,No,25,Stirring,72,510,1,plant,organic,plant,organic,100,500,BA,no,450,spherical,10.27,SEM,0.06,24,CorkBorer,Klebsiella,13
phytosynthesis,single,No,25,Stirring,72,510,1,plant,organic,plant,organic,100,500,BA,no,450,spherical,10.27,SEM,0.02,24,CorkBorer,Acinetobacter,11
phytosynthesis,single,No,25,Stirring,72,510,1,plant,organic,plant,organic,100,500,BA,no,450,spherical,10.27,SEM,0.04,24,CorkBorer,Acinetobacter,12
phytosynthesis,single,No,25,Stirring,72,510,1,plant,organic,plant,organic,100,500,BA,no,450,spherical,10.27,SEM,0.06,24,CorkBorer,Acinetobacter,13
phytosynthesis,single,No,25,Shaker,4,110,1,plant,organic,plant,organic,50,8.33,AB,no,415,spherical,5,SEM,0.1,24,Agar,Salmonella,21
phytosynthesis,single,No,25,Shaker,4,110,1,plant,organic,plant,organic,50,8.33,AB,no,415,spherical,5,SEM,0.1,24,Agar,Bacillus,16
phytosynthesis,single,No,25,Shaker,4,110,1,plant,organic,plant,organic,50,8.33,AB,no,415,spherical,5,SEM,0.1,24,Agar,Staphylococcus,18
phytosynthesis,single,No,25,Shaker,4,110,1,plant,organic,plant,organic,50,8.33,AB,no,415,spherical,5,SEM,0.1,24,Agar,Escherichia coli,17.5
phytosynthesis,single,No,25,Shaker,4,110,1,plant,organic,plant,organic,50,8.33,AB,no,415,spherical,5,SEM,0.1,24,Agar,Pseudomonas,17
phytosynthesis,single,No,25,Shaker,4,110,1,plant,organic,plant,organic,50,8.33,AB,no,415,spherical,5,SEM,0.1,24,Agar,Aspergillus,12
phytosynthesis,single,No,25,Shaker,4,110,1,plant,organic,plant,organic,50,8.33,AB,no,415,spherical,5,SEM,0.1,24,Agar,Aspergillus,13
phytosynthesis,single,No,25,Shaker,4,110,1,plant,organic,plant,organic,50,8.33,AB,no,415,spherical,5,SEM,0.1,24,Agar,Candida,18
phytosynthesis,single,No,25,Magnetic,48,50,1,plant,organic,plant,organic,100,5,AB,washed,418,spherical;oval,25.2,TEM,0.1,24,MuellerHinton,Escherichia coli,13
phytosynthesis,single,No,25,Magnetic,48,50,1,plant,organic,plant,organic,100,5,AB,washed,418,spherical;oval,25.2,TEM,0.1,24,MuellerHinton,Enterococcus,12
phytosynthesis,single,No,25,Magnetic,48,50,1,plant,organic,plant,organic,100,5,AB,washed,418,spherical;oval,25.2,TEM,0.1,24,MuellerHinton,Staphylococcus,12
phytosynthesis,single,No,25,Magnetic,48,50,1,plant,organic,plant,organic,100,5,AB,washed,418,spherical;oval,25.2,TEM,0.1,24,MuellerHinton,Klebsiella,14
biosynthesis,single,Heating,60,Magnetic,4,100,1,plant,organic,plant,organic,100,10,AB,washed,535.5,spherical,15.98,XRD,1,24,MuellerHinton,Escherichia coli,20
biosynthesis,single,Heating,60,Magnetic,4,100,1,plant,organic,plant,organic,100,10,AB,washed,535.5,spherical,15.98,XRD,1,24,MuellerHinton,Staphylococcus,14
biosynthesis,single,Heating,60,Magnetic,4,100,1,plant,organic,plant,organic,100,10,AB,washed,535.5,spherical,15.98,XRD,1,24,MuellerHinton,Candida,24
wet chemical,multi,Heating,100,Stirring,0.58,50,1,biomolecule,organic,biomolecule,organic,0.02,10,AB,no,440,spherical,35,TEM,0.086,24,MuellerHinton,Bacillus,9.899494937
wet chemical,multi,Heating,100,Stirring,0.58,50,1,biomolecule,organic,biomolecule,organic,0.02,10,AB,no,440,spherical,35,TEM,0.086,24,MuellerHinton,Bacillus,11.83215957
wet chemical,multi,Heating,100,Stirring,0.58,50,1,biomolecule,organic,biomolecule,organic,0.02,10,AB,no,440,spherical,35,TEM,0.086,24,MuellerHinton,Staphylococcus,10.48808848
wet chemical,multi,Heating,100,Stirring,0.58,50,1,biomolecule,organic,biomolecule,organic,0.02,10,AB,no,440,spherical,35,TEM,0.086,24,MuellerHinton,Escherichia coli,10.95445115
wet chemical,multi,Heating,100,Stirring,0.58,50,1,biomolecule,organic,biomolecule,organic,0.02,10,AB,no,440,spherical,35,TEM,0.086,24,MuellerHinton,Vibrio,10
wet chemical,multi,Heating,100,Stirring,0.58,50,1,biomolecule,organic,biomolecule,organic,0.02,10,AB,no,440,spherical,35,TEM,0.086,24,MuellerHinton,Vibrio,9.486832981
wet chemical,multi,Heating,100,Stirring,0.58,50,1,biomolecule,organic,biomolecule,organic,0.02,10,AB,no,440,spherical,35,TEM,0.086,24,MuellerHinton,Vibrio,10
wet chemical,multi,Heating,100,Stirring,0.58,50,1,biomolecule,organic,biomolecule,organic,0.02,10,AB,no,440,spherical,35,TEM,0.086,24,MuellerHinton,Pseudomonas,10.95445115
wet chemical,multi,Heating,100,Stirring,0.58,50,1,biomolecule,organic,biomolecule,organic,0.02,10,AB,no,440,spherical,35,TEM,0.086,24,MuellerHinton,Salmonella,10.48808848
phytosynthesis,multi,Heating,80,Stirring,0.42,6.5,6,plant,organic,plant,organic,?,2,ABD,washed,416,spherical,13,TEM,30,24,?,Bacillus,4
phytosynthesis,multi,Heating,80,Stirring,0.42,6.5,6,plant,organic,plant,organic,?,2,ABD,washed,416,spherical,13,TEM,30,24,?,Shigella flexneri,5.5
phytosynthesis,single,Autoclave,121,No,0.5,?,1,plant,organic,plant,organic,1,?,?,no,412,spherical,5.7,TEM,0.1079,24,MuellerHinton,Staphylococcus,12.25
phytosynthesis,single,Autoclave,121,No,0.5,?,1,plant,organic,plant,organic,1,?,?,no,412,spherical,5.7,TEM,0.1079,24,MuellerHinton,Escherichia coli,11
phytosynthesis,single,Autoclave,121,No,0.5,?,1,plant,organic,plant,organic,1,?,?,no,412,spherical,5.7,TEM,0.1079,24,MuellerHinton,Escherichia coli,7.6
phytosynthesis,single,Autoclave,121,No,0.5,?,1,plant,organic,plant,organic,1,?,?,no,412,spherical,5.7,TEM,0.1079,24,MuellerHinton,Pseudomonas,12
wet chemical,single,Heating,60,Stirring,?,?,1,none,none,chemical,organic,?,?,?,washed,425,Irregular,47.29,AFM,0.01079,24,MuellerHinton,Escherichia coli,1
wet chemical,single,Heating,60,Stirring,?,?,1,none,none,chemical,organic,?,?,?,washed,425,Irregular,47.29,AFM,0.01079,24,MuellerHinton,Staphylococcus,1.75
wet chemical,single,Heating,60,Stirring,?,?,1,none,none,chemical,organic,?,?,?,washed,425,Irregular,47.29,AFM,0.01079,24,MuellerHinton,Escherichia coli,1.75
wet chemical,single,Heating,60,Stirring,?,?,1,none,none,chemical,organic,?,?,?,washed,425,Irregular,47.29,AFM,0.01079,24,MuellerHinton,Staphylococcus,2.5
wet chemical,single,Microwave,?,No,0.025,7,29,chemical,organic,chemical,organic,?,5,BA,washed,420,spherical,9,TEM,0.02,24,MuellerHinton,Bacillus,18
wet chemical,single,Microwave,?,No,0.025,7,29,chemical,organic,chemical,organic,?,5,BA,washed,420,spherical,9,TEM,0.02,24,MuellerHinton,Bacillus,14
wet chemical,single,Microwave,?,No,0.025,7,29,chemical,organic,chemical,organic,?,5,BA,washed,420,spherical,9,TEM,0.02,24,MuellerHinton,Escherichia coli,18
wet chemical,single,Microwave,?,No,0.025,7,29,chemical,organic,chemical,organic,?,5,BA,washed,420,spherical,9,TEM,0.02,24,MuellerHinton,Pseudomonas,10
wet chemical,single,Microwave,?,No,0.025,7,29,chemical,organic,chemical,organic,?,5,BA,washed,420,spherical,9,TEM,0.04,24,MuellerHinton,Bacillus,19
wet chemical,single,Microwave,?,No,0.025,7,29,chemical,organic,chemical,organic,?,5,BA,washed,420,spherical,9,TEM,0.04,24,MuellerHinton,Bacillus,18
wet chemical,single,Microwave,?,No,0.025,7,29,chemical,organic,chemical,organic,?,5,BA,washed,420,spherical,9,TEM,0.04,24,MuellerHinton,Escherichia coli,21
wet chemical,single,Microwave,?,No,0.025,7,29,chemical,organic,chemical,organic,?,5,BA,washed,420,spherical,9,TEM,0.04,24,MuellerHinton,Pseudomonas,12
wet chemical,single,Microwave,?,No,0.025,7,29,chemical,organic,chemical,organic,?,5,BA,washed,420,spherical,9,TEM,0.06,24,MuellerHinton,Bacillus,21
wet chemical,single,Microwave,?,No,0.025,7,29,chemical,organic,chemical,organic,?,5,BA,washed,420,spherical,9,TEM,0.06,24,MuellerHinton,Bacillus,20
wet chemical,single,Microwave,?,No,0.025,7,29,chemical,organic,chemical,organic,?,5,BA,washed,420,spherical,9,TEM,0.06,24,MuellerHinton,Escherichia coli,25
wet chemical,single,Microwave,?,No,0.025,7,29,chemical,organic,chemical,organic,?,5,BA,washed,420,spherical,9,TEM,0.06,24,MuellerHinton,Pseudomonas,14
wet chemical,single,Microwave,?,No,0.025,7,29,chemical,organic,chemical,organic,?,5,BA,washed,420,spherical,9,TEM,0.08,24,MuellerHinton,Bacillus,23
wet chemical,single,Microwave,?,No,0.025,7,29,chemical,organic,chemical,organic,?,5,BA,washed,420,spherical,9,TEM,0.08,24,MuellerHinton,Bacillus,25
wet chemical,single,Microwave,?,No,0.025,7,29,chemical,organic,chemical,organic,?,5,BA,washed,420,spherical,9,TEM,0.08,24,MuellerHinton,Escherichia coli,28
wet chemical,single,Microwave,?,No,0.025,7,29,chemical,organic,chemical,organic,?,5,BA,washed,420,spherical,9,TEM,0.08,24,MuellerHinton,Pseudomonas,15
phytosynthesis,single,Heating,60,Mechanic,0.33,110,1,plant,organic,plant,organic,0.5,5,BA,washing_dried,433,spherical,23.44,SEM,0.08,24,MuellerHinton,Bacillus,4
phytosynthesis,single,Heating,60,Mechanic,0.33,110,1,plant,organic,plant,organic,1,10,BA,washing_dried,425,spherical,17.85,SEM,?,24,MuellerHinton,Bacillus,4
phytosynthesis,single,Heating,60,Mechanic,0.33,110,1,plant,organic,plant,organic,0.5,5,BA,washing_dried,433,spherical,23.44,SEM,?,24,MuellerHinton,Staphylococcus,11
phytosynthesis,single,Heating,60,Mechanic,0.33,110,1,plant,organic,plant,organic,1,10,BA,washing_dried,425,spherical,17.85,SEM,?,24,MuellerHinton,Staphylococcus,3
phytosynthesis,single,Heating,60,Mechanic,0.33,110,1,plant,organic,plant,organic,0.5,5,BA,washing_dried,433,spherical,23.44,SEM,?,24,MuellerHinton,Pseudomonas,10
phytosynthesis,single,Heating,60,Mechanic,0.33,110,1,plant,organic,plant,organic,1,10,BA,washing_dried,425,spherical,17.85,SEM,?,24,MuellerHinton,Pseudomonas,6
phytosynthesis,single,Heating,60,Mechanic,0.33,110,1,plant,organic,plant,organic,0.5,5,BA,washing_dried,433,spherical,23.44,SEM,?,24,MuellerHinton,Escherichia coli,9
phytosynthesis,single,Heating,60,Mechanic,0.33,110,1,plant,organic,plant,organic,1,10,BA,washing_dried,425,spherical,17.85,SEM,?,24,MuellerHinton,Escherichia coli,5
micosynthesis,single,No,25,Mechanic,?,?,1,fungal extract,organic,fungal extract,organic,0.6,100,AB,no,400,cubic,0.681,AFM,0.0001,24,?,Klebsiella,15
micosynthesis,single,No,25,Mechanic,?,?,1,fungal extract,organic,fungal extract,organic,0.6,100,AB,no,400,cubic,0.681,AFM,0.0001,24,?,Acinetobacter,11
micosynthesis,single,No,25,Mechanic,?,?,1,fungal extract,organic,fungal extract,organic,0.6,100,AB,no,400,cubic,0.681,AFM,0.0001,24,?,Pseudomonas,11
micosynthesis,single,No,25,Mechanic,?,?,1,fungal extract,organic,fungal extract,organic,0.6,100,AB,no,400,cubic,0.681,AFM,0.0001,24,?,Escherichia coli,11
micosynthesis,single,No,25,Mechanic,?,?,1,fungal extract,organic,fungal extract,organic,0.6,100,AB,no,400,cubic,0.681,AFM,0.0001,24,?,Acinetobacter,13
micosynthesis,single,No,25,Mechanic,?,?,1,fungal extract,organic,fungal extract,organic,0.6,100,AB,no,400,cubic,0.681,AFM,0.0005,24,?,Klebsiella,16
micosynthesis,single,No,25,Mechanic,?,?,1,fungal extract,organic,fungal extract,organic,0.6,100,AB,no,400,cubic,0.681,AFM,0.0005,24,?,Acinetobacter,18
micosynthesis,single,No,25,Mechanic,?,?,1,fungal extract,organic,fungal extract,organic,0.6,100,AB,no,400,cubic,0.681,AFM,0.0005,24,?,Pseudomonas,12
micosynthesis,single,No,25,Mechanic,?,?,1,fungal extract,organic,fungal extract,organic,0.6,100,AB,no,400,cubic,0.681,AFM,0.0005,24,?,Escherichia coli,13
micosynthesis,single,No,25,Mechanic,?,?,1,fungal extract,organic,fungal extract,organic,0.6,100,AB,no,400,cubic,0.681,AFM,0.0005,24,?,Acinetobacter,14
micosynthesis,single,No,25,Mechanic,?,?,1,fungal extract,organic,fungal extract,organic,0.6,100,AB,no,400,cubic,0.681,AFM,0.001,24,?,Klebsiella,18
micosynthesis,single,No,25,Mechanic,?,?,1,fungal extract,organic,fungal extract,organic,0.6,100,AB,no,400,cubic,0.681,AFM,0.001,24,?,Acinetobacter,20
micosynthesis,single,No,25,Mechanic,?,?,1,fungal extract,organic,fungal extract,organic,0.6,100,AB,no,400,cubic,0.681,AFM,0.001,24,?,Pseudomonas,19
micosynthesis,single,No,25,Mechanic,?,?,1,fungal extract,organic,fungal extract,organic,0.6,100,AB,no,400,cubic,0.681,AFM,0.001,24,?,Escherichia coli,14
micosynthesis,single,No,25,Mechanic,?,?,1,fungal extract,organic,fungal extract,organic,0.6,100,AB,no,400,cubic,0.681,AFM,0.001,24,?,Acinetobacter,15
micosynthesis,single,No,25,Mechanic,?,?,1,fungal extract,organic,fungal extract,organic,0.6,100,AB,no,400,cubic,0.681,AFM,0.0015,24,?,Klebsiella,19
micosynthesis,single,No,25,Mechanic,?,?,1,fungal extract,organic,fungal extract,organic,0.6,100,AB,no,400,cubic,0.681,AFM,0.0015,24,?,Acinetobacter,21
micosynthesis,single,No,25,Mechanic,?,?,1,fungal extract,organic,fungal extract,organic,0.6,100,AB,no,400,cubic,0.681,AFM,0.0015,24,?,Pseudomonas,20
micosynthesis,single,No,25,Mechanic,?,?,1,fungal extract,organic,fungal extract,organic,0.6,100,AB,no,400,cubic,0.681,AFM,0.0015,24,?,Escherichia coli,15
micosynthesis,single,No,25,Mechanic,?,?,1,fungal extract,organic,fungal extract,organic,0.6,100,AB,no,400,cubic,0.681,AFM,0.0015,24,?,Acinetobacter,17
micosynthesis,single,No,25,Mechanic,?,?,1,fungal extract,organic,fungal extract,organic,0.6,100,AB,no,400,cubic,0.681,AFM,0.002,24,?,Klebsiella,25
micosynthesis,single,No,25,Mechanic,?,?,1,fungal extract,organic,fungal extract,organic,0.6,100,AB,no,400,cubic,0.681,AFM,0.002,24,?,Acinetobacter,22
micosynthesis,single,No,25,Mechanic,?,?,1,fungal extract,organic,fungal extract,organic,0.6,100,AB,no,400,cubic,0.681,AFM,0.002,24,?,Pseudomonas,21
micosynthesis,single,No,25,Mechanic,?,?,1,fungal extract,organic,fungal extract,organic,0.6,100,AB,no,400,cubic,0.681,AFM,0.002,24,?,Escherichia coli,16
micosynthesis,single,No,25,Mechanic,?,?,1,fungal extract,organic,fungal extract,organic,0.6,100,AB,no,400,cubic,0.681,AFM,0.002,24,?,Acinetobacter,14
micosynthesis,single,No,25,Mechanic,?,?,1,fungal extract,organic,fungal extract,organic,0.6,100,AB,no,400,cubic,0.681,AFM,0.003,24,?,Klebsiella,27
micosynthesis,single,No,25,Mechanic,?,?,1,fungal extract,organic,fungal extract,organic,0.6,100,AB,no,400,cubic,0.681,AFM,0.003,24,?,Acinetobacter,25
micosynthesis,single,No,25,Mechanic,?,?,1,fungal extract,organic,fungal extract,organic,0.6,100,AB,no,400,cubic,0.681,AFM,0.003,24,?,Pseudomonas,22
micosynthesis,single,No,25,Mechanic,?,?,1,fungal extract,organic,fungal extract,organic,0.6,100,AB,no,400,cubic,0.681,AFM,0.003,24,?,Escherichia coli,22
micosynthesis,single,No,25,Mechanic,?,?,1,fungal extract,organic,fungal extract,organic,0.6,100,AB,no,400,cubic,0.681,AFM,0.003,24,?,Acinetobacter,18
micosynthesis,single,No,25,Mechanic,?,?,1,fungal extract,organic,fungal extract,organic,0.6,100,AB,no,400,cubic,0.681,AFM,0.004,24,?,Klebsiella,29
micosynthesis,single,No,25,Mechanic,?,?,1,fungal extract,organic,fungal extract,organic,0.6,100,AB,no,400,cubic,0.681,AFM,0.004,24,?,Acinetobacter,26
micosynthesis,single,No,25,Mechanic,?,?,1,fungal extract,organic,fungal extract,organic,0.6,100,AB,no,400,cubic,0.681,AFM,0.004,24,?,Pseudomonas,24
micosynthesis,single,No,25,Mechanic,?,?,1,fungal extract,organic,fungal extract,organic,0.6,100,AB,no,400,cubic,0.681,AFM,0.004,24,?,Escherichia coli,24
micosynthesis,single,No,25,Mechanic,?,?,1,fungal extract,organic,fungal extract,organic,0.6,100,AB,no,400,cubic,0.681,AFM,0.004,24,?,Acinetobacter,18.5
micosynthesis,single,No,25,Mechanic,?,?,1,fungal extract,organic,fungal extract,organic,0.6,100,AB,no,400,cubic,0.681,AFM,0.005,24,?,Klebsiella,30
micosynthesis,single,No,25,Mechanic,?,?,1,fungal extract,organic,fungal extract,organic,0.6,100,AB,no,400,cubic,0.681,AFM,0.005,24,?,Acinetobacter,28
micosynthesis,single,No,25,Mechanic,?,?,1,fungal extract,organic,fungal extract,organic,0.6,100,AB,no,400,cubic,0.681,AFM,0.005,24,?,Pseudomonas,25
micosynthesis,single,No,25,Mechanic,?,?,1,fungal extract,organic,fungal extract,organic,0.6,100,AB,no,400,cubic,0.681,AFM,0.005,24,?,Escherichia coli,25
micosynthesis,single,No,25,Mechanic,?,?,1,fungal extract,organic,fungal extract,organic,0.6,100,AB,no,400,cubic,0.681,AFM,0.005,24,?,Acinetobacter,21
micosynthesis,single,No,25,Mechanic,?,?,1,fungal extract,organic,fungal extract,organic,0.6,100,AB,no,400,cubic,0.681,AFM,0.006,24,?,Klebsiella,32
micosynthesis,single,No,25,Mechanic,?,?,1,fungal extract,organic,fungal extract,organic,0.6,100,AB,no,400,cubic,0.681,AFM,0.006,24,?,Acinetobacter,29
micosynthesis,single,No,25,Mechanic,?,?,1,fungal extract,organic,fungal extract,organic,0.6,100,AB,no,400,cubic,0.681,AFM,0.006,24,?,Pseudomonas,27
micosynthesis,single,No,25,Mechanic,?,?,1,fungal extract,organic,fungal extract,organic,0.6,100,AB,no,400,cubic,0.681,AFM,0.006,24,?,Escherichia coli,25
micosynthesis,single,No,25,Mechanic,?,?,1,fungal extract,organic,fungal extract,organic,0.6,100,AB,no,400,cubic,0.681,AFM,0.006,24,?,Acinetobacter,22
micosynthesis,single,No,25,Mechanic,?,?,1,fungal extract,organic,fungal extract,organic,0.6,100,AB,no,400,cubic,0.681,AFM,0.007,24,?,Klebsiella,33
micosynthesis,single,No,25,Mechanic,?,?,1,fungal extract,organic,fungal extract,organic,0.6,100,AB,no,400,cubic,0.681,AFM,0.007,24,?,Acinetobacter,31
micosynthesis,single,No,25,Mechanic,?,?,1,fungal extract,organic,fungal extract,organic,0.6,100,AB,no,400,cubic,0.681,AFM,0.007,24,?,Pseudomonas,30
micosynthesis,single,No,25,Mechanic,?,?,1,fungal extract,organic,fungal extract,organic,0.6,100,AB,no,400,cubic,0.681,AFM,0.007,24,?,Escherichia coli,27
micosynthesis,single,No,25,No,?,10,1,fungal extract,organic,fungal extract,organic,0.6,100,AB,no,400,cubic,0.681,AFM,0.007,24,?,Acinetobacter,25
phytosynthesis,single,No,25,No,4,100,1,plant,organic,plant,organic,?,10,AB,washed,430,spherical,34.2,TEM,0.5,24,MuellerHinton,Bacillus,24
phytosynthesis,single,No,25,No,4,100,1,plant,organic,plant,organic,?,10,AB,washed,430,spherical,34.2,TEM,0.5,24,MuellerHinton,Staphylococcus,27
phytosynthesis,single,No,25,No,4,100,1,plant,organic,plant,organic,?,10,AB,washed,430,spherical,34.2,TEM,0.5,24,MuellerHinton,Shigella flexneri,16
phytosynthesis,single,No,25,No,4,100,1,plant,organic,plant,organic,?,10,AB,washed,430,spherical,34.2,TEM,0.5,24,MuellerHinton,Escherichia coli,19
phytosynthesis,single,No,25,Mechanic,2.5,10,1,plant,organic,plant,organic,?,?,AB,washed,420,spherical,36.5,TEM,0.05,24,MuellerHinton,Staphylococcus,15
phytosynthesis,single,No,25,Mechanic,2.5,10,1,plant,organic,plant,organic,?,?,AB,washed,420,spherical,36.5,TEM,0.1,24,MuellerHinton,Staphylococcus,16
phytosynthesis,single,No,25,Mechanic,2.5,10,1,plant,organic,plant,organic,?,?,AB,washed,420,spherical,36.5,TEM,0.15,24,MuellerHinton,Staphylococcus,18
phytosynthesis,single,No,25,Mechanic,2.5,10,1,plant,organic,plant,organic,?,?,AB,washed,420,spherical,36.5,TEM,0.2,24,MuellerHinton,Staphylococcus,20
phytosynthesis,single,No,25,Mechanic,2.5,10,1,plant,organic,plant,organic,?,?,AB,washed,420,spherical,36.5,TEM,0.25,24,MuellerHinton,Staphylococcus,21
phytosynthesis,single,No,25,Mechanic,2.5,10,1,plant,organic,plant,organic,?,?,AB,washed,420,spherical,36.5,TEM,0.3,24,MuellerHinton,Staphylococcus,23
phytosynthesis,single,No,25,Mechanic,2.5,10,1,plant,organic,plant,organic,?,?,AB,washed,420,spherical,36.5,TEM,0.05,24,MuellerHinton,Bacillus,13
phytosynthesis,single,No,25,Mechanic,2.5,10,1,plant,organic,plant,organic,?,?,AB,washed,420,spherical,36.5,TEM,0.1,24,MuellerHinton,Bacillus,15
phytosynthesis,single,No,25,Mechanic,2.5,10,1,plant,organic,plant,organic,?,?,AB,washed,420,spherical,36.5,TEM,0.15,24,MuellerHinton,Bacillus,17
phytosynthesis,single,No,25,Mechanic,2.5,10,1,plant,organic,plant,organic,?,?,AB,washed,420,spherical,36.5,TEM,0.2,24,MuellerHinton,Bacillus,18
phytosynthesis,single,No,25,Mechanic,2.5,10,1,plant,organic,plant,organic,?,?,AB,washed,420,spherical,36.5,TEM,0.25,24,MuellerHinton,Bacillus,20
phytosynthesis,single,No,25,Mechanic,2.5,10,1,plant,organic,plant,organic,?,?,AB,washed,420,spherical,36.5,TEM,0.3,24,MuellerHinton,Bacillus,21
phytosynthesis,single,No,25,Mechanic,2.5,10,1,plant,organic,plant,organic,?,?,AB,washed,420,spherical,36.5,TEM,0.05,24,MuellerHinton,Streptococcus,12
phytosynthesis,single,No,25,Mechanic,2.5,10,1,plant,organic,plant,organic,?,?,AB,washed,420,spherical,36.5,TEM,0.1,24,MuellerHinton,Streptococcus,14
phytosynthesis,single,No,25,Mechanic,2.5,10,1,plant,organic,plant,organic,?,?,AB,washed,420,spherical,36.5,TEM,0.15,24,MuellerHinton,Streptococcus,15
phytosynthesis,single,No,25,Mechanic,2.5,10,1,plant,organic,plant,organic,?,?,AB,washed,420,spherical,36.5,TEM,0.2,24,MuellerHinton,Streptococcus,17
phytosynthesis,single,No,25,Mechanic,2.5,10,1,plant,organic,plant,organic,?,?,AB,washed,420,spherical,36.5,TEM,0.25,24,MuellerHinton,Streptococcus,18
phytosynthesis,single,No,25,Mechanic,2.5,10,1,plant,organic,plant,organic,?,?,AB,washed,420,spherical,36.5,TEM,0.3,24,MuellerHinton,Streptococcus,20
phytosynthesis,single,No,25,Mechanic,2.5,10,1,plant,organic,plant,organic,?,?,AB,washed,420,spherical,36.5,TEM,0.05,24,MuellerHinton,Escherichia coli,16
phytosynthesis,single,No,25,Mechanic,2.5,10,1,plant,organic,plant,organic,?,?,AB,washed,420,spherical,36.5,TEM,0.1,24,MuellerHinton,Escherichia coli,17
phytosynthesis,single,No,25,Mechanic,2.5,10,1,plant,organic,plant,organic,?,?,AB,washed,420,spherical,36.5,TEM,0.15,24,MuellerHinton,Escherichia coli,19
phytosynthesis,single,No,25,Mechanic,2.5,10,1,plant,organic,plant,organic,?,?,AB,washed,420,spherical,36.5,TEM,0.2,24,MuellerHinton,Escherichia coli,21
phytosynthesis,single,No,25,Mechanic,2.5,10,1,plant,organic,plant,organic,?,?,AB,washed,420,spherical,36.5,TEM,0.25,24,MuellerHinton,Escherichia coli,23
phytosynthesis,single,No,25,Mechanic,2.5,10,1,plant,organic,plant,organic,?,?,AB,washed,420,spherical,36.5,TEM,0.3,24,MuellerHinton,Escherichia coli,25
phytosynthesis,single,No,25,Mechanic,2.5,10,1,plant,organic,plant,organic,?,?,AB,washed,420,spherical,36.5,TEM,0.05,24,MuellerHinton,Pseudomonas,19
phytosynthesis,single,No,25,Mechanic,2.5,10,1,plant,organic,plant,organic,?,?,AB,washed,420,spherical,36.5,TEM,0.1,24,MuellerHinton,Pseudomonas,21
phytosynthesis,single,No,25,Mechanic,2.5,10,1,plant,organic,plant,organic,?,?,AB,washed,420,spherical,36.5,TEM,0.15,24,MuellerHinton,Pseudomonas,22
phytosynthesis,single,No,25,Mechanic,2.5,10,1,plant,organic,plant,organic,?,?,AB,washed,420,spherical,36.5,TEM,0.2,24,MuellerHinton,Pseudomonas,23
phytosynthesis,single,No,25,Mechanic,2.5,10,1,plant,organic,plant,organic,?,?,AB,washed,420,spherical,36.5,TEM,0.25,24,MuellerHinton,Pseudomonas,26
phytosynthesis,single,No,25,Mechanic,2.5,10,1,plant,organic,plant,organic,?,?,AB,washed,420,spherical,36.5,TEM,0.3,24,MuellerHinton,Pseudomonas,28
phytosynthesis,single,No,25,Mechanic,2.5,10,1,plant,organic,plant,organic,?,?,AB,washed,420,spherical,36.5,TEM,0.05,24,MuellerHinton,Salmonella,17
phytosynthesis,single,No,25,Mechanic,2.5,10,1,plant,organic,plant,organic,?,?,AB,washed,420,spherical,36.5,TEM,0.1,24,MuellerHinton,Salmonella,19
phytosynthesis,single,No,25,Mechanic,2.5,10,1,plant,organic,plant,organic,?,?,AB,washed,420,spherical,36.5,TEM,0.15,24,MuellerHinton,Salmonella,20
phytosynthesis,single,No,25,Mechanic,2.5,10,1,plant,organic,plant,organic,?,?,AB,washed,420,spherical,36.5,TEM,0.2,24,MuellerHinton,Salmonella,21
phytosynthesis,single,No,25,Mechanic,2.5,10,1,plant,organic,plant,organic,?,?,AB,washed,420,spherical,36.5,TEM,0.25,24,MuellerHinton,Salmonella,24
phytosynthesis,single,No,25,No,54,100,1,plant,organic,plant,organic,?,?,AB,washed,420,spherical,36.5,TEM,0.3,24,MuellerHinton,Salmonella,26
micosynthesis,single,No,25,No,54,100,2,fungal extract,organic,fungal extract,organic,?,20,BA,washed,450,Spherical;oval,45,TEM,0.05,24,MuellerHinton,Escherichia coli,17
micosynthesis,single,No,25,No,54,100,2,fungal extract,organic,fungal extract,organic,?,20,BA,washed,450,Spherical;oval,45,TEM,0.05,24,MuellerHinton,Shigella flexneri,18
micosynthesis,single,No,25,No,54,100,2,fungal extract,organic,fungal extract,organic,?,20,BA,washed,450,Spherical;oval,45,TEM,0.05,24,MuellerHinton,Salmonella,14
micosynthesis,single,No,25,No,54,100,2,fungal extract,organic,fungal extract,organic,?,20,BA,washed,450,Spherical;oval,45,TEM,0.05,24,MuellerHinton,Listeria monocytogenes,13
phytosynthesis,single,No,25,Mechanic,1,100,1,plant,organic,plant,organic,50,10,BA,no,432,spherical,50,TEM,0.05,72,potato dextrose medium,Aspergillus,1.2
phytosynthesis,single,No,25,Mechanic,1,100,1,plant,organic,plant,organic,50,10,BA,no,432,spherical,50,TEM,0.05,72,potato dextrose medium,Aspergillus,1.3
phytosynthesis,single,No,25,Mechanic,1,100,1,plant,organic,plant,organic,50,10,BA,no,432,spherical,50,TEM,0.05,72,potato dextrose medium,Aspergillus,1.9
phytosynthesis,single,No,25,Mechanic,1,100,1,plant,organic,plant,organic,50,10,BA,no,432,spherical,50,TEM,0.05,72,potato dextrose medium,Cladosporium_Acremonium,0.8
phytosynthesis,single,No,25,Mechanic,1,100,1,plant,organic,plant,organic,50,10,BA,no,432,spherical,50,TEM,0.05,72,potato dextrose medium,Epicoccum,1.2
phytosynthesis,single,No,25,Mechanic,1,100,1,plant,organic,plant,organic,50,10,BA,no,432,spherical,50,TEM,0.05,72,potato dextrose medium,Trichoderma,1.1
phytosynthesis,single,No,25,Mechanic,1,100,1,plant,organic,plant,organic,50,10,BA,no,432,spherical,50,TEM,0.05,72,potato dextrose medium,Rhizopus oligosporus,1
phytosynthesis,single,No,25,Mechanic,1,100,1,plant,organic,plant,organic,50,10,BA,no,432,spherical,50,TEM,0.05,72,Agar,Pseudomonas,0.7
phytosynthesis,single,No,25,Mechanic,1,100,1,plant,organic,plant,organic,50,10,BA,no,432,spherical,50,TEM,0.05,72,Agar,Pseudomonas,1
phytosynthesis,single,No,25,Mechanic,1,100,1,plant,organic,plant,organic,50,10,BA,no,432,spherical,50,TEM,0.05,72,Agar,Pseudomonas,0.9
phytosynthesis,single,No,25,Mechanic,1,100,1,plant,organic,plant,organic,50,10,BA,no,432,spherical,50,TEM,0.05,72,Agar,Mycobacterium,0.5
phytosynthesis,single,No,25,Mechanic,1,100,1,plant,organic,plant,organic,50,10,BA,no,432,spherical,50,TEM,0.05,72,Agar,Legionella,0.9
phytosynthesis,single,No,25,Mechanic,1,100,1,plant,organic,plant,organic,50,10,BA,no,432,spherical,50,TEM,0.05,72,Agar,Aeromonas,0.4
phytosynthesis,single,No,25,Mechanic,1,100,1,plant,organic,plant,organic,50,10,BA,no,432,spherical,50,TEM,0.05,72,Agar,Klebsiella,0.6
phytosynthesis,single,No,25,Mechanic,1,100,1,plant,organic,plant,organic,50,10,BA,no,432,spherical,50,TEM,0.05,72,Agar,Campylobacter,1
phytosynthesis,single,No,25,Mechanic,1,100,1,plant,organic,plant,organic,50,10,BA,no,432,spherical,50,TEM,0.05,72,Agar,Helicobacter pylori,0.5
phytosynthesis,single,No,25,Mechanic,1,100,1,plant,organic,plant,organic,50,10,BA,no,432,spherical,50,TEM,0.05,72,Agar,Staphylococcus,1
phytosynthesis,single,No,25,Mechanic,1,100,1,plant,organic,plant,organic,50,10,BA,no,432,spherical,50,TEM,0.1,72,potato dextrose medium,Aspergillus,2.6
phytosynthesis,single,No,25,Mechanic,1,100,1,plant,organic,plant,organic,50,10,BA,no,432,spherical,50,TEM,0.1,72,potato dextrose medium,Aspergillus,1.9
phytosynthesis,single,No,25,Mechanic,1,100,1,plant,organic,plant,organic,50,10,BA,no,432,spherical,50,TEM,0.1,72,potato dextrose medium,Aspergillus,2.2
phytosynthesis,single,No,25,Mechanic,1,100,1,plant,organic,plant,organic,50,10,BA,no,432,spherical,50,TEM,0.1,72,potato dextrose medium,Cladosporium_Acremonium,1.6
phytosynthesis,single,No,25,Mechanic,1,100,1,plant,organic,plant,organic,50,10,BA,no,432,spherical,50,TEM,0.1,72,potato dextrose medium,Epicoccum,2.7
phytosynthesis,single,No,25,Mechanic,1,100,1,plant,organic,plant,organic,50,10,BA,no,432,spherical,50,TEM,0.1,72,potato dextrose medium,Trichoderma,1.4
phytosynthesis,single,No,25,Mechanic,1,100,1,plant,organic,plant,organic,50,10,BA,no,432,spherical,50,TEM,0.1,72,potato dextrose medium,Rhizopus oligosporus,1.5
phytosynthesis,single,No,25,Mechanic,1,100,1,plant,organic,plant,organic,50,10,BA,no,432,spherical,50,TEM,0.1,72,Agar,Pseudomonas,1
phytosynthesis,single,No,25,Mechanic,1,100,1,plant,organic,plant,organic,50,10,BA,no,432,spherical,50,TEM,0.1,72,Agar,Pseudomonas,1.2
phytosynthesis,single,No,25,Mechanic,1,100,1,plant,organic,plant,organic,50,10,BA,no,432,spherical,50,TEM,0.1,72,Agar,Pseudomonas,1.3
phytosynthesis,single,No,25,Mechanic,1,100,1,plant,organic,plant,organic,50,10,BA,no,432,spherical,50,TEM,0.1,72,Agar,Mycobacterium,1.4
phytosynthesis,single,No,25,Mechanic,1,100,1,plant,organic,plant,organic,50,10,BA,no,432,spherical,50,TEM,0.1,72,Agar,Legionella,1.7
phytosynthesis,single,No,25,Mechanic,1,100,1,plant,organic,plant,organic,50,10,BA,no,432,spherical,50,TEM,0.1,72,Agar,Aeromonas,1.1
phytosynthesis,single,No,25,Mechanic,1,100,1,plant,organic,plant,organic,50,10,BA,no,432,spherical,50,TEM,0.1,72,Agar,Klebsiella,1.2
phytosynthesis,single,No,25,Mechanic,1,100,1,plant,organic,plant,organic,50,10,BA,no,432,spherical,50,TEM,0.1,72,Agar,Campylobacter,1.5
phytosynthesis,single,No,25,Mechanic,1,100,1,plant,organic,plant,organic,50,10,BA,no,432,spherical,50,TEM,0.1,72,Agar,Helicobacter pylori,1.1
phytosynthesis,single,No,25,Mechanic,1,100,1,plant,organic,plant,organic,50,10,BA,no,432,spherical,50,TEM,0.1,72,Agar,Staphylococcus,2
phytosynthesis,single,No,25,Mechanic,1,100,1,plant,organic,plant,organic,50,10,BA,no,432,spherical,50,TEM,0.17,72,potato dextrose medium,Aspergillus,3.5
phytosynthesis,single,No,25,Mechanic,1,100,1,plant,organic,plant,organic,50,10,BA,no,432,spherical,50,TEM,0.17,72,potato dextrose medium,Aspergillus,3.9
phytosynthesis,single,No,25,Mechanic,1,100,1,plant,organic,plant,organic,50,10,BA,no,432,spherical,50,TEM,0.17,72,potato dextrose medium,Aspergillus,3
phytosynthesis,single,No,25,Mechanic,1,100,1,plant,organic,plant,organic,50,10,BA,no,432,spherical,50,TEM,0.17,72,potato dextrose medium,Cladosporium_Acremonium,1.8
phytosynthesis,single,No,25,Mechanic,1,100,1,plant,organic,plant,organic,50,10,BA,no,432,spherical,50,TEM,0.17,72,potato dextrose medium,Epicoccum,3.4
phytosynthesis,single,No,25,Mechanic,1,100,1,plant,organic,plant,organic,50,10,BA,no,432,spherical,50,TEM,0.17,72,potato dextrose medium,Trichoderma,1.9
phytosynthesis,single,No,25,Mechanic,1,100,1,plant,organic,plant,organic,50,10,BA,no,432,spherical,50,TEM,0.17,72,potato dextrose medium,Rhizopus oligosporus,2.8
phytosynthesis,single,No,25,Mechanic,1,100,1,plant,organic,plant,organic,50,10,BA,no,432,spherical,50,TEM,0.17,72,Agar,Pseudomonas,1.7
phytosynthesis,single,No,25,Mechanic,1,100,1,plant,organic,plant,organic,50,10,BA,no,432,spherical,50,TEM,0.17,72,Agar,Pseudomonas,1.8
phytosynthesis,single,No,25,Mechanic,1,100,1,plant,organic,plant,organic,50,10,BA,no,432,spherical,50,TEM,0.17,72,Agar,Pseudomonas,1.5
phytosynthesis,single,No,25,Mechanic,1,100,1,plant,organic,plant,organic,50,10,BA,no,432,spherical,50,TEM,0.17,72,Agar,Mycobacterium,2
phytosynthesis,single,No,25,Mechanic,1,100,1,plant,organic,plant,organic,50,10,BA,no,432,spherical,50,TEM,0.17,72,Agar,Legionella,2.1
phytosynthesis,single,No,25,Mechanic,1,100,1,plant,organic,plant,organic,50,10,BA,no,432,spherical,50,TEM,0.17,72,Agar,Aeromonas,1.8
phytosynthesis,single,No,25,Mechanic,1,100,1,plant,organic,plant,organic,50,10,BA,no,432,spherical,50,TEM,0.17,72,Agar,Klebsiella,5
phytosynthesis,single,No,25,Mechanic,1,100,1,plant,organic,plant,organic,50,10,BA,no,432,spherical,50,TEM,0.17,72,Agar,Campylobacter,2.5
phytosynthesis,single,No,25,Mechanic,1,100,1,plant,organic,plant,organic,50,10,BA,no,432,spherical,50,TEM,0.17,72,Agar,Helicobacter pylori,2.3
phytosynthesis,single,No,25,Mechanic,1,100,1,plant,organic,plant,organic,50,10,BA,no,432,spherical,50,TEM,0.17,72,Agar,Staphylococcus,2.5
phytosynthesis,single,Heating,70,No,0.33,215,1,plant,organic,plant,organic,0.7,15,AB,washed,430,spherical,24,TEM,0.0125,24,MuellerHinton,Pseudomonas,16
phytosynthesis,single,Heating,70,No,0.33,215,1,plant,organic,plant,organic,0.7,15,AB,washed,430,spherical,24,TEM,0.025,24,MuellerHinton,Pseudomonas,18
phytosynthesis,single,Heating,70,No,0.33,215,1,plant,organic,plant,organic,0.7,15,AB,washed,430,spherical,24,TEM,0.05,24,MuellerHinton,Pseudomonas,21
phytosynthesis,single,Heating,70,No,0.33,215,1,plant,organic,plant,organic,0.7,15,AB,washed,430,spherical,24,TEM,0.1,24,MuellerHinton,Escherichia coli,11
phytosynthesis,multi,Microwave,?,No,0.08,25,3,plant,organic,plant,organic,2,5,AB,no,420,spherical,55,TEM,0.025,?,LuriaBertani,Bacillus,0
phytosynthesis,multi,Microwave,?,No,0.08,25,3,plant,organic,plant,organic,2,5,AB,no,420,spherical,55,TEM,0.025,?,LuriaBertani,Escherichia coli,12
phytosynthesis,multi,Microwave,?,No,0.08,25,3,plant,organic,plant,organic,2,5,AB,no,420,spherical,55,TEM,0.05,?,LuriaBertani,Bacillus,7
phytosynthesis,multi,Microwave,?,No,0.08,25,3,plant,organic,plant,organic,2,5,AB,no,420,spherical,55,TEM,0.05,?,LuriaBertani,Escherichia coli,12.5
phytosynthesis,multi,Microwave,?,No,0.08,25,3,plant,organic,plant,organic,2,5,AB,no,420,spherical,55,TEM,0.075,?,LuriaBertani,Bacillus,9
phytosynthesis,multi,Microwave,?,No,0.08,25,3,plant,organic,plant,organic,2,5,AB,no,420,spherical,55,TEM,0.075,?,LuriaBertani,Escherichia coli,8.5
phytosynthesis,multi,Microwave,?,No,0.017,25,3,plant,organic,plant,organic,2,5,AB,no,410,spherical_cubical_irregular,40,TEM,0.025,?,LuriaBertani,Bacillus,13
phytosynthesis,multi,Microwave,?,No,0.017,25,3,plant,organic,plant,organic,2,5,AB,no,410,spherical_cubical_irregular,40,TEM,0.025,?,LuriaBertani,Escherichia coli,9
phytosynthesis,multi,Microwave,?,No,0.017,25,3,plant,organic,plant,organic,2,5,AB,no,410,spherical_cubical_irregular,40,TEM,0.05,?,LuriaBertani,Bacillus,17
phytosynthesis,multi,Microwave,?,No,0.017,25,3,plant,organic,plant,organic,2,5,AB,no,410,spherical_cubical_irregular,40,TEM,0.05,?,LuriaBertani,Escherichia coli,9
phytosynthesis,multi,Microwave,?,No,0.017,25,3,plant,organic,plant,organic,2,5,AB,no,410,spherical_cubical_irregular,40,TEM,0.075,?,LuriaBertani,Bacillus,19
phytosynthesis,single,Heating,35,No,48,100,1,plant,organic,plant,organic,2,20,BA,no,435,?,40,SEM,40,24,Agar,Escherichia coli,0.0195
phytosynthesis,single,Heating,35,No,48,100,1,plant,organic,plant,organic,2,20,BA,no,435,?,40,SEM,50,24,Agar,Escherichia coli,0.02073
phytosynthesis,single,Heating,35,No,48,100,1,plant,organic,plant,organic,2,20,BA,no,435,?,40,SEM,60,24,Agar,Escherichia coli,0.02166
phytosynthesis,single,Heating,35,No,48,100,1,plant,organic,plant,organic,2,20,BA,no,435,?,40,SEM,40,24,Agar,Pseudomonas,0.01916
phytosynthesis,single,Heating,35,No,48,100,1,plant,organic,plant,organic,2,20,BA,no,435,?,40,SEM,50,24,Agar,Pseudomonas,0.021
phytosynthesis,single,Heating,35,No,48,100,1,plant,organic,plant,organic,2,20,BA,no,435,?,40,SEM,60,24,Agar,Pseudomonas,0.02167
phytosynthesis,single,Heating,35,No,48,100,1,plant,organic,plant,organic,2,20,BA,no,435,?,40,SEM,40,24,Agar,Staphylococcus,0.019
phytosynthesis,single,Heating,35,No,48,100,1,plant,organic,plant,organic,2,20,BA,no,435,?,40,SEM,50,24,Agar,Staphylococcus,0.02116
phytosynthesis,single,Heating,35,No,48,100,1,plant,organic,plant,organic,2,20,BA,no,435,?,40,SEM,60,24,Agar,Staphylococcus,0.02116
phytosynthesis,single,Heating,35,No,48,100,1,plant,organic,plant,organic,2,20,BA,no,435,?,40,SEM,40,24,Agar,Bacillus,0.01833
phytosynthesis,single,Heating,35,No,48,100,1,plant,organic,plant,organic,2,20,BA,no,435,?,40,SEM,50,24,Agar,Bacillus,0.01433
phytosynthesis,single,Heating,35,No,48,100,1,plant,organic,plant,organic,2,20,BA,no,435,?,40,SEM,60,24,Agar,Bacillus,0.01716
phytosynthesis,multi,No,25,Mechanic,24,200,15,plant,organic,plant,organic,5,100,AB,washed,452,spherical,40.6,FESEM,0.2,24,Agar,Clostridiumhaemolyticum,9
phytosynthesis,multi,No,25,Mechanic,24,200,15,plant,organic,plant,organic,5,100,AB,washed,780,Irregular,108.35,FESEM,0.2,24,Agar,Clostridiumhaemolyticum,1.17
phytosynthesis,multi,No,25,Mechanic,24,200,15,plant,organic,plant,organic,5,100,AB,washed,780,Irregular,56.25,FESEM,0.2,24,Agar,Clostridiumhaemolyticum,12
phytosynthesis,multi,No,25,Mechanic,24,200,15,plant,organic,plant,organic,5,100,AB,washed,446,spherical,20.5,FESEM,0.2,24,Agar,Escherichia coli,15
phytosynthesis,multi,No,25,Mechanic,24,200,15,plant,organic,plant,organic,5,100,AB,washed,446,spherical,20.5,FESEM,0.2,24,Agar,Bacillus,10
phytosynthesis,multi,No,25,Mechanic,24,200,15,plant,organic,plant,organic,5,100,AB,washed,446,spherical,20.5,FESEM,0.2,24,Agar,Clostridiumhaemolyticum,8
phytosynthesis,multi,No,25,Mechanic,24,200,15,plant,organic,plant,organic,5,100,AB,washed,446,spherical,20.5,FESEM,0.2,24,Agar,Clostridiumhaemolyticum,10.3
phytosynthesis,multi,No,25,Mechanic,24,200,15,plant,organic,plant,organic,5,100,AB,washed,452,spherical,40.6,FESEM,0.2,24,Agar,Escherichia coli,12.3
phytosynthesis,multi,No,25,Mechanic,24,200,15,plant,organic,plant,organic,5,100,AB,washed,452,spherical,40.6,FESEM,0.2,24,Agar,Bacillus,9.7
phytosynthesis,multi,No,25,Mechanic,24,200,15,plant,organic,plant,organic,5,100,AB,washed,452,spherical,40.6,FESEM,0.2,24,Agar,Clostridiumhaemolyticum,9.3
phytosynthesis,multi,No,25,Mechanic,24,200,15,plant,organic,plant,organic,5,100,AB,washed,452,spherical,40.6,FESEM,0.2,24,Agar,Clostridiumhaemolyticum,12
phytosynthesis,multi,No,25,Mechanic,24,200,15,plant,organic,plant,organic,5,100,AB,washed,452,spherical,40.6,FESEM,0.2,24,Agar,Escherichia coli,11
phytosynthesis,multi,No,25,Mechanic,24,200,15,plant,organic,plant,organic,5,100,AB,washed,452,spherical,40.6,FESEM,0.2,24,Agar,Bacillus,11
phytosynthesis,multi,No,25,Mechanic,24,200,15,plant,organic,plant,organic,5,100,AB,washed,452,spherical,40.6,FESEM,0.2,24,Agar,Clostridiumhaemolyticum,5
phytosynthesis,multi,No,25,Mechanic,24,200,15,plant,organic,plant,organic,5,100,AB,washed,780,Irregular,108.35,FESEM,0.2,24,Agar,Escherichia coli,1.6
phytosynthesis,multi,No,25,Mechanic,24,200,15,plant,organic,plant,organic,5,100,AB,washed,780,Irregular,108.35,FESEM,0.2,24,Agar,Bacillus,1.4
